Repository: duynguyenxc/Universal-Web-Scraping-System-high-level-update

# LLM Knowledge Graph (subproject)

This folder is a **separate project** inside the UWSS repository. The goal is to build a **domain-specific knowledge graph** and **literature review / QA** tooling **on top of** the papers already collected by UWSS.

## Design goals

- Keep UWSS (the data collection pipeline) untouched and stable.
- Treat UWSS outputs as inputs:
  - JSONL exports (recommended)
  - SQLite/Postgres `documents` table (optional)
  - downloaded PDFs / extracted text (optional)
- Provide an LLM-assisted pipeline:
  1) **Ontology** (entity/relation schema)
  2) **Extraction** (entities/relations + provenance)
  3) **Graph store** (queryable KG)

File: LLM-Knowledge-Graph/data-from-S3-bucket/25-12-03/corrosion_papers_25-12-03.jsonl (part 1 of 25)
{"id": 7, "source_url": "https://www.bzhb.ru/jour/article/view/115/111", "landing_url": "https://www.bzhb.ru/jour/article/view/115/111", "pdf_url": "https://www.bzhb.ru/jour/article/download/115/111", "doi": "10.37538/0005-9889-2023-5/6(619)-56-61", "title": "Coefficients of the irregularity of the deformation of the reinforcement and the concrete of corrosion damaged reinforced concrete slabs", "abstract": "Introduction. In practice, to perform calculations to determine the bearing capacity of reinforced concrete slabs at the stage of cracking, the work of concrete between cracks in the tension zone is taken into account.&#x0D; &#x0D; This paper presents the results of full-scale tests of damaged precast reinforced concrete floor slabs to determine the coefficients V.I. Murashev – uneven deformations of reinforcement ψs in the tension zone and concrete ψb in the compression zone for corrosion-damaged slabs in the stage of cracking.&#x0D; &#x0D; The aim of the work: to determine the coefficients of uneven deformation of reinforcement and concrete experimentally for corrosion damaged reinforced concrete floors at the stage of cracking.&#x0D; &#x0D; Materials and methods. The article describes the methodology for setting up an experiment to measure the deformations of reinforcement and concrete, slab deflections, crack opening widths, and describes the parameters of the testing installations.&#x0D; &#x0D; Results. The work presents the main results of experimental studies in graphical form.&#x0D; &#x0D; Conclusions. Research shows that with the appearance of cracks, the coefficient ψsx first increases and then stabilizes. The coefficient ψbx immediately after the formation of cracks first increases slightly, then decreases more gradually.", "authors": "[\"Arman A. Minasyan\"]", "venue": "Concrete and Reinforced Concrete", "year": 2024, "date": null, "relevance_score": 1.0, "status": "not_fetched", "local_path": null, "pdf_path": null, "content_path": null, "content_chars": null, "open_access": true, "license": "cc-by", "file_size": null, "source": "crossref", "oa_status": "publisher", "topic": null}
{"id": 13, "source_url": "https://content.ampp.org/nace/proceedings-pdf/doi/10.5006/C2003-03293/759554/c2003-03293.pdf", "landing_url": "https://content.ampp.org/nace/proceedings-pdf/doi/10.5006/C2003-03293/759554/c2003-03293.pdf", "pdf_url": "https://content.ampp.org/nace/proceedings-pdf/doi/10.5006/C2003-03293/759554/c2003-03293.pdf", "doi": "10.5006/c2003-03293", "title": "Long-Term Effectiveness of Electrochemical Chloride Extraction on Laboratory Specimens and Reinforced Concrete Bridge Components", "abstract": "Abstract Electrochemical chloride extraction (ECE) is a process used to extract or remove chloride ions from chloride contaminated reinforced concrete elements. The extraction is accomplished by application of an electrical field between a temporary external anode and steel embedded in concrete. The electric field induces an ionic current in the concrete electrolyte, a portion of which is carried by the negatively charged chloride ions moving away from the embedded steel and towards the external anode. Once sufficient amount of chloride ions are extracted the surface of the concrete element is sealed to prevent future ingress of chloride ions into the concrete. To ascertain the long-term effectiveness of ECE, a total of 10 laboratory specimens fabricated and treated in an earlier study were evaluated over a five year period. At the start of this study, these specimens had already undergone five years of post treatment evaluation. Since treatment, the specimens were continually exposed to Northern Virginia climate. The variables in the specimen matrix included current density, total charge passed, anode material, and electrolyte. Three different current densities ranging from 93 to 600 mA/m2, three different total-charge-passed ranging from 645 to 3,226 A-hr/m2, two different types of anode material, and three different electrolytes had been used to obtain a total of 10 specimens. A bridge deck of one structure and columns of another, treated during the earlier study were also included in this evaluation. The results of the long-term evaluation suggest that ECE was effective in mitigating corrosion in the laboratory specimens for over 10 years. Corrosion continued unabated in the control specimen and exhibited corrosion induced damage. Whereas, only specimens receiving a total charge of 645 A-hr/m2 exhibited early signs of corrosion initiation after 10 years of exposure. Although, some remigration of chloride ions was observed in the concrete above the top mat of reinforcing steel, no such migration was noted at the depth of the top mat reinforcing steel. Although chloride ions had been successfully extracted from the bridge deck, no difference between the treated and the control area were observed due to insufficient passage of time after treatment. The ECE treatment on the columns of the bridge deck had encountered several problems and was not successful in mitigating corrosion.", "authors": "[\"Ali Akbar Sohanghpurwala\"]", "venue": "CORROSION 2003", "year": 2003, "date": null, "relevance_score": 1.0, "status": "not_fetched", "local_path": null, "pdf_path": null, "content_path": null, "content_chars": null, "open_access": true, "license": null, "file_size": null, "source": "crossref", "oa_status": "fulltext_pdf", "topic": null}
{"id": 24, "source_url": "https://content.ampp.org/nace/proceedings-pdf/doi/10.5006/C2000-00791/742266/c2000-00791.pdf", "landing_url": "https://content.ampp.org/nace/proceedings-pdf/doi/10.5006/C2000-00791/742266/c2000-00791.pdf", "pdf_url": "https://content.ampp.org/nace/proceedings-pdf/doi/10.5006/C2000-00791/742266/c2000-00791.pdf", "doi": "10.5006/c2000-00791", "title": "Results of Long Term Monitoring of Corrosion Inhibitors Applied to Corroding Reinforced Concrete Strucures", "abstract": "Abstract Corrosion Inhibitors were applied to corroding reinforced concrete beams and posts in 1995. They have been monitored by corrosion rate measurement from before treatment to 1999. Results of the corrosion rate measurements, as well as crack monitoring are discussed as well as the application of corrosion rate measurement to other corrosion inhibitor treatment projects.", "authors": "[\"John P. Broomfield\"]", "venue": "CORROSION 2000", "year": 2000, "date": null, "relevance_score": 1.0, "status": "not_fetched", "local_path": null, "pdf_path": null, "content_path": null, "content_chars": null, "open_access": true, "license": null, "file_size": null, "source": "crossref", "oa_status": "fulltext_pdf", "topic": null}
{"id": 27, "source_url": "https://content.ampp.org/nace/proceedings-pdf/doi/10.5006/C2003-03286/757753/c2003-03286.pdf", "landing_url": "https://content.ampp.org/nace/proceedings-pdf/doi/10.5006/C2003-03286/757753/c2003-03286.pdf", "pdf_url": "https://content.ampp.org/nace/proceedings-pdf/doi/10.5006/C2003-03286/757753/c2003-03286.pdf", "doi": "10.5006/c2003-03286", "title": "Long-Term Effectiveness of Corrosion Inhibitors Used in Repair of Reinforced Concrete Bridge Components", "abstract": "Abstract The primary goal of this study was to determine the effectiveness of migrating amine based organic and calcium nitrite based inorganic inhibitors in mitigating corrosion though a long-term (5 year) study. The inhibitors had been used in the repair of substructure and superstructure elements of four bridge structures during the SHRP field validation study. The bridge structures were located in the states of New York, Pennsylvania, Washington, and Minnesota. In each structure different methods of repair and/or application of corrosion inhibitors were used. The inhibitors were used as admixtures to Portland cement concrete or shotcrete and in some instances also spray applied either on the surface of the reinforcing steel or to both the reinforcing steel and the concrete surface in the repair area. Monitoring of the corrosion condition of the repair and control areas was performed for up to 4 to 6 years after the inhibitors had been used in the repair. Visual, delamination, cover, and half-cell potential surveys, corrosion rate measurements, and chloride ion content analyses were regularly performed to monitor the condition of the repair areas, the interface between the repair area and the original concrete, and the original concrete. In three of the four bridge structures, the corrosion condition of the repair areas treated with corrosion inhibitors was not noticeably different from the repairs performed without any corrosion inhibitors. In areas containing sufficient quantities of chloride ions, corrosion initiated and was sustained despite the presence of the corrosion inhibitors in the repair area. In the fourth structure, sufficient quantities of chloride ions were not present to initiate corrosion and therefore the effectiveness of the inhibitors could not be evaluated.", "authors": "[\"Ali Akbar Sohanghpurwala\"]", "venue": "CORROSION 2003", "year": 2003, "date": null, "relevance_score": 1.0, "status": "not_fetched", "local_path": null, "pdf_path": null, "content_path": null, "content_chars": null, "open_access": true, "license": null, "file_size": null, "source": "crossref", "oa_status": "fulltext_pdf", "topic": null}
{"id": 30, "source_url": "https://doi.org/10.20944/preprints202501.2301.v1", "landing_url": "https://doi.org/10.20944/preprints202501.2301.v1", "pdf_url": null, "doi": "10.20944/preprints202501.2301.v1", "title": "Long-Term Corrosion Behavior of Reinforced Concrete: Impact of Supplementary Cementitious Materials and Reservoir Size under Accelerated Chloride Ingress", "abstract": "This study investigates the long-term corrosion behavior of reinforced concrete (RC) subjected to accelerated chloride ingress over approximately 1600 days, employing electrochemical methods such as linear polarization resistance (LPR), electrochemical impedance spectroscopy (EIS), and galvanostatic pulse (GP) testing. Two concrete mixes (T1 and T2), incorporating distinct supplementary cementitious materials (SCMs), were evaluated to determine their performance in aggressive environments. Specimens with varying reservoir lengths were exposed to a 10% NaCl solution, with electromigration applied to accelerate chloride transport. Electrochemical assessments, including measurements of rebar potential, concrete solution resistance, corrosion current, and mass loss, were conducted to monitor the degradation of embedded steel. The findings revealed that smaller reservoirs (2.5 cm) significantly restricted chloride and moisture penetration, reducing corrosion, while larger reservoirs (10 cm) resulted in greater exposure and higher corrosion activity. Additionally, T1 mixes (cement replacement of 20% fly ash and 50% slag) showed higher corrosion currents and mass loss, whereas T2 mixes (cement replacement of 20% fly ash and 8% silica fume) demonstrated enhanced matrix densification, reduced permeability, and superior durability. These results underscore the importance of mix design and exposure conditions in mitigating corrosion, providing critical insights for improving the longevity of RC structures in aggressive environments.", "authors": "[\"Kazi Naimul Hoque\", \"Francisco Presuel-Moreno\"]", "venue": null, "year": 2025, "date": null, "relevance_score": 1.0, "status": "not_fetched", "local_path": null, "pdf_path": null, "content_path": null, "content_chars": null, "open_access": true, "license": "cc-by", "file_size": null, "source": "crossref", "oa_status": "repository", "topic": null}
{"id": 52, "source_url": "https://content.ampp.org/nace/proceedings-pdf/doi/10.5006/C2004-04341/766706/c2004-04341.pdf", "landing_url": "https://content.ampp.org/nace/proceedings-pdf/doi/10.5006/C2004-04341/766706/c2004-04341.pdf", "pdf_url": "https://content.ampp.org/nace/proceedings-pdf/doi/10.5006/C2004-04341/766706/c2004-04341.pdf", "doi": "10.5006/c2004-04341", "title": "Long-Term Effectiveness of Galvanic Cathodic Protection Systems for Reinforced Concrete Highway Structures", "abstract": "Abstract Galvanic cathodic protection systems are increasingly used to protect reinforced concrete structures especially marine bridge structures. Various different types of zinc anodes have been used. In this study an effort was made to document the long-term field performance of five galvanic cathodic protection systems installed on four marine structures and one structure exposed to deicing salts. The cathodic protection systems evaluated in this study utilized arc-sprayed zinc, zinc foil with adhesive, and zinc mesh with compression panels. At the end of the study the age of the systems varied from thirteen months to seven years. As the ability of the cathodic protection system to stop corrosion is well established, the focus of this effort was to ascertain the effectiveness of each anode material and configuration to serve as a cathodic protection anode on reinforced concrete structures. This paper documents the findings of this study.", "authors": "[\"Ali Akbar Sohanghpurwala\"]", "venue": "CORROSION 2004", "year": 2004, "date": null, "relevance_score": 1.0, "status": "not_fetched", "local_path": null, "pdf_path": null, "content_path": null, "content_chars": null, "open_access": true, "license": null, "file_size": null, "source": "crossref", "oa_status": "fulltext_pdf", "topic": null}
{"id": 54, "source_url": "https://content.ampp.org/nace/proceedings-pdf/doi/10.5006/C2014-3637/1031066/c2014-3637.pdf", "landing_url": "https://content.ampp.org/nace/proceedings-pdf/doi/10.5006/C2014-3637/1031066/c2014-3637.pdf", "pdf_url": "https://content.ampp.org/nace/proceedings-pdf/doi/10.5006/C2014-3637/1031066/c2014-3637.pdf", "doi": "10.5006/c2014-3637", "title": "Time-to-Corrosion Initiation of Chloride Exposed Reinforced Concrete Considering Time Dependence of the Diffusion Coefficient", "abstract": "Abstract Previous research reported an equation whereby the fraction of electrochemically independent, identically exposed reinforced concrete elements for which corrosion initiation has resulted after a given time can be calculated. The approach considers that all relevant variables (surface Cl− concentration, effective Cl− diffusion coefficient (D), concrete cover, and critical Cl− concentration threshold to initiate corrosion) conform to a distribution rather than being discrete, as is now known to be the case. Upon inputting distribution parameters for the above variables into the equation, the fraction of elements that have initiated corrosion after a designated time is determined. Upon repeating the calculation for different times, a cumulative distribution function plot for occurrence of corrosion initiation results. Previously, the mean and standard deviation of the above variables were assumed to be constant with time. It is generally recognized, however, that D decreases with time according to a power law expression in response to progressive cement hydration. In the present study, the extent of corrosion initiation was investigated considering this time dependence for D. Implications of the results with regard to the evolution of corrosion initiation are discussed.", "authors": "[\"William H. Hartt\"]", "venue": "CORROSION 2014", "year": 2014, "date": null, "relevance_score": 1.0, "status": "not_fetched", "local_path": null, "pdf_path": null, "content_path": null, "content_chars": null, "open_access": true, "license": null, "file_size": null, "source": "crossref", "oa_status": "fulltext_pdf", "topic": null}
{"id": 58, "source_url": "https://content.ampp.org/nace/proceedings-pdf/doi/10.5006/C2014-3635/1030914/c2014-3635.pdf", "landing_url": "https://content.ampp.org/nace/proceedings-pdf/doi/10.5006/C2014-3635/1030914/c2014-3635.pdf", "pdf_url": "https://content.ampp.org/nace/proceedings-pdf/doi/10.5006/C2014-3635/1030914/c2014-3635.pdf", "doi": "10.5006/c2014-3635", "title": "Chloride Exposure of Reinforced Concrete with an Admixed Corrosion Inhibitor: Part I – Time to Corrosion Initiation Neglecting Inhibitor Egress", "abstract": "Abstract A first principles based equation from the literature was modified such that the cumulative distribution function (CDF) of Cl− concentration ([Cl−]) in concrete at the reinforcement depth after a given exposure time was calculated by numerical integration. The approach accommodates the fact that surface Cl− concentration (Cs), the effective diffusion coefficient (D), and reinforcement cover (x) each conform to a distribution, rather than being discreet. Calculations were performed for a range of mean D, Cs, and x values. The previously reported limiting [Cl−] for which various dosages of the corrosion inhibitor calcium nitrite (CN) are effective in maintaining reinforcing steel passivity was superimposed upon the CDFs. From probability distributions of, first, [Cl−] and, second, Cl− threshold to initiate active corrosion, as enhanced by a particular CN addition, the percentage of reinforced concrete elements for which active corrosion initiates after specific times and, hence, inhibitor effectiveness, were determined using a Load-Resistance Factor Design type approach. Inhibitor effectiveness in reducing total corrosion is discussed, as are scenarios and implications thereof for chlorides and CN being solely in the cement phase as opposed to being uniformly distributed throughout the concrete.", "authors": "[\"William H. Hartt\"]", "venue": "CORROSION 2014", "year": 2014, "date": null, "relevance_score": 1.0, "status": "not_fetched", "local_path": null, "pdf_path": null, "content_path": null, "content_chars": null, "open_access": true, "license": null, "file_size": null, "source": "crossref", "oa_status": "fulltext_pdf", "topic": null}
{"id": 60, "source_url": "https://content.ampp.org/nace/proceedings-pdf/doi/10.5006/C2014-3635/1030914/c2014-3635.pdf", "landing_url": "https://content.ampp.org/nace/proceedings-pdf/doi/10.5006/C2014-3635/1030914/c2014-3635.pdf", "pdf_url": "https://content.ampp.org/nace/proceedings-pdf/doi/10.5006/C2014-3635/1030914/c2014-3635.pdf", "doi": "10.5006/c2014-3635", "title": "Chloride Exposure of Reinforced Concrete with an Admixed Corrosion Inhibitor: Part I – Time to Corrosion Initiation Neglecting Inhibitor Egress", "abstract": "Abstract A first principles based equation from the literature was modified such that the cumulative distribution function (CDF) of Cl− concentration ([Cl−]) in concrete at the reinforcement depth after a given exposure time was calculated by numerical integration. The approach accommodates the fact that surface Cl− concentration (Cs), the effective diffusion coefficient (D), and reinforcement cover (x) each conform to a distribution, rather than being discreet. Calculations were performed for a range of mean D, Cs, and x values. The previously reported limiting [Cl−] for which various dosages of the corrosion inhibitor calcium nitrite (CN) are effective in maintaining reinforcing steel passivity was superimposed upon the CDFs. From probability distributions of, first, [Cl−] and, second, Cl− threshold to initiate active corrosion, as enhanced by a particular CN addition, the percentage of reinforced concrete elements for which active corrosion initiates after specific times and, hence, inhibitor effectiveness, were determined using a Load-Resistance Factor Design type approach. Inhibitor effectiveness in reducing total corrosion is discussed, as are scenarios and implications thereof for chlorides and CN being solely in the cement phase as opposed to being uniformly distributed throughout the concrete.", "authors": "[\"William H. Hartt\"]", "venue": "CORROSION 2014", "year": 2014, "date": null, "relevance_score": 1.0, "status": "not_fetched", "local_path": null, "pdf_path": null, "content_path": null, "content_chars": null, "open_access": true, "license": null, "file_size": null, "source": "crossref", "oa_status": "fulltext_pdf", "topic": null}
{"id": 62, "source_url": "https://content.ampp.org/nace/proceedings-pdf/doi/10.5006/C2004-04347/765427/c2004-04347.pdf", "landing_url": "https://content.ampp.org/nace/proceedings-pdf/doi/10.5006/C2004-04347/765427/c2004-04347.pdf", "pdf_url": "https://content.ampp.org/nace/proceedings-pdf/doi/10.5006/C2004-04347/765427/c2004-04347.pdf", "doi": "10.5006/c2004-04347", "title": "Long-Term Effectiveness of Impressed Current Cathodic Protection Systems for Reinforced Concrete Highway Structures", "abstract": "Abstract Since the early 1980’s cathodic protection technology has been increasingly applied to reinforced concrete structures. Various anode materials in various configurations have been used. In this study an effort was made to document the long-term field performance of nineteen impressed current systems installed on fourteen bridge structures and one tunnel located in ten states of the United States of America and one Province of Canada over a period of five years. The cathodic protection systems evaluated in this study utilized zinc, titanium with mixed metal oxide coating, conductive coating, conductive polymer, and coke asphalt based anode materials. These systems were installed on bridge decks, super and substructure elements of bridge structures and a deck of a tunnel in various environmental conditions. At the end of the study the age of the systems varied from thirteen months to twelve years. As the ability of the cathodic protection system to stop corrosion is well established, the focus of this effort was to ascertain the effectiveness of each anode material and configuration to serve as a cathodic protection anode on reinforced concrete structures. This paper documents the findings of this study.", "authors": "[\"Ali Akbar Sohanghpurwala\"]", "venue": "CORROSION 2004", "year": 2004, "date": null, "relevance_score": 1.0, "status": "not_fetched", "local_path": null, "pdf_path": null, "content_path": null, "content_chars": null, "open_access": true, "license": null, "file_size": null, "source": "crossref", "oa_status": "fulltext_pdf", "topic": null}
{"id": 67, "source_url": "https://intech-files.s3.amazonaws.com/a043Y00000vBvmYQAS/a093Y00001dPjaUQAS/Final-The%20effect%20of%20transverse%20reinforcement%20corrosion%20o%20%282023-06-15%2011%3A56%3A27%29.pdf", "landing_url": "https://www.intechopen.com/chapters/1124517", "pdf_url": "https://www.intechopen.com/citation-pdf-url/1124517", "doi": "10.5772/intechopen.1000570", "title": "The effect of transverse reinforcement corrosion on the axial bearing capacity of reinforced concrete columns", "abstract": "Confined transverse reinforcements play important roles in improving the strength and ductility of reinforced concrete columns so that this fact is mentioned in most design codes. Chloride corrosion of such reinforcements has seriously become a growing challenge for the durability of structures leading to reductions in the capacity of reinforced concrete structures and their lifetime. Because the transverse reinforcements have small concrete covers and close to free surfaces, the corrosion in these rebars occurs earlier and more severe than longitudinal reinforcements. Reductions in confinement, deformation capacity, and ductility of reinforced concrete structures are the major consequences of corrosion. Therefore, the main objective of this article is to investigate different reinforced concrete columns under diverse corrosion levels.", "authors": "[\"Ali Goharrokhi\"]", "venue": "Reinforced Concrete Structures - Innovations in Materials, Design and Analysis", "year": 2023, "date": null, "relevance_score": 1.0, "status": "fetched", "local_path": "data/files_ec2_full/10_5772_intechopen_1000570_id67.pdf", "pdf_path": "data/files_ec2_full/10_5772_intechopen_1000570_id67.pdf", "content_path": null, "content_chars": null, "open_access": true, "license": "cc-by", "file_size": 4457361, "source": "crossref", "oa_status": "publisher", "topic": null}
{"id": 68, "source_url": "https://doi.org/10.32920/ryerson.14649387", "landing_url": "https://doi.org/10.32920/ryerson.14649387", "pdf_url": "https://rshare.library.torontomu.ca/articles/thesis/Durability_of_Concrete_and_Reinforcement_Corrosion_in_Concrete_Bridge_Decks_and_Parking_Structures/14649387/1/files/28129596.pdf", "doi": "10.32920/ryerson.14649387", "title": "Durability of Concrete and Reinforcement Corrosion in Concrete Bridge Decks and Parking Structures", "abstract": "The deterioration of concrete can be due to: (1) the corrosion of reinforcement; (2) freezing and thawing, including frost damage; (3) chloride ingress; (4) carbonation of concrete; (5) sulphate attack; (6) acid attack; (7) alkali attack; (8) alkaliaggregate reaction; (9) salt attack; and (10) abrasion. Investigation of the durability of concrete generally consists of either the causes of deterioration or the extent of it. Usually, methods used to improve the durability of concrete aim to prevent the causes of deterioration; however, occasionally methods that limit the extent of damage are employed. In this context, and in order to propose test, which can assess the durability between the material properties and deterioration mechanisms, is carried out. Such an analysis should help to focus the attention of various investigators the key issues that ultimately determine the durability of concrete structures. Concerning the various deterioration mechanisms described above, one of the fundamental properties that influences the initiation and extent of damage of concrete is corrosion of reinforcement in the concrete structure. Environmental effects such as the freezing and thawing cycles have caused deterioration of the bridge decks and all other exposed reinforced concrete structures. Concrete is full of microcracks even when it is not loaded. When under vehicular traffic, some structural cracks form that can join the other already existing cracks, providing an easy route to reinforcing steel for the deicing salt. The presence of shrinkage and temperature cracks can also do the same. When chloride ions along with moisture reach the level of reinforcing steel, they start corroding the steel reinforcement. Corrosion of steel reinforcement in concrete bridge decks and parking structures is one of the most common types of deterioration, which has substantially reduced the useful life of such facilities. This widespread problem and the rapidly increasing cost of maintenance and repair have resulted in great economic and social repercussions. The rising rate of the use of chloride deicing salt is a major factor causing corrosion, and there is no feasible economic alternative to its use at present. Corrosion may occupy a greater volume than the parent steel reinforcement, thereby extending pressure on the upper concrete, causing it to spall off the main body of concrete. Common types of deterioration and corrosion mechanisms of reinforcement in concrete are reviewed with the view of effects of the concrete environment on the process. It is feasible to study the effect of the individual and combined causes on the onset and rate of reinforcement corrosion. The role of concrete design and construction practices is discussed as the first protection resort available against corrosion. The importance of concrete quality in providing protection to reinforcement cannot be overemphasized. Bleeding of concrete, which may happen during construction, can result in unfavorable consequences and lead to unfavorable consequences and also to premature corrosion of steel. The limitations and applicabilities of the various repair techniques and protective measures in existing structures, of course, have differential impacts on concrete in version environments. Cathodic protection is considered the most versatile and effective means of controlling the corrosion of steel and subsequent deterioration of the concrete.", "authors": "[\"Tehseenullah Gumaryani\"]", "venue": null, "year": 2021, "date": null, "relevance_score": 1.0, "status": "fetched", "local_path": "data/files_ec2_full/10_32920_ryerson_14649387_id68.pdf", "pdf_path": "data/files_ec2_full/10_32920_ryerson_14649387_id68.pdf", "content_path": null, "content_chars": null, "open_access": true, "license": null, "file_size": 3270599, "source": "crossref", "oa_status": "open", "topic": null}
{"id": 88, "source_url": "https://doi.org/10.18400/tekderg.430536", "landing_url": "https://doi.org/10.18400/tekderg.430536", "pdf_url": "https://dergipark.org.tr/en/download/article-file/739112", "doi": "10.18400/tekderg.430536", "title": "Corrosion and Chloride Diffusivity of Reinforced Concrete Cracked under Sustained Flexure", "abstract": "This research discusses the chloride diffusivity of concrete as well as corrosion performance of rebars in cracked and uncracked states. Prismatic concrete specimens with two water-to-cement ratios, two concrete cover thicknesses with and without steel fibers were used. Three-point flexural loading was applied to form cracks and cracks were sustained by a bolt system. Half-cell potential and corrosion rate measurements were carried out following wetting - drying cycles in chloride environment which were continued for 80 weeks. The positive effects of lower water-to-cement ratio and greater cover depth were found to be surpassed by existence of cracks in concrete.", "authors": "[\"Nil\\u00fcfer \\u00d6ZYURT\", \"Tayfun Altu\\u011f S\\u00d6YLEV\", \"Turan \\u00d6ZTURAN\", \"Ahmet Onur PEHL\\u0130VAN\", \"An\\u0131l N\\u0130\\u015e\"]", "venue": "Teknik Dergi", "year": 2020, "date": null, "relevance_score": 1.0, "status": "fetched", "local_path": "data/files_ec2_full/10_18400_tekderg_430536_id88.pdf", "pdf_path": "data/files_ec2_full/10_18400_tekderg_430536_id88.pdf", "content_path": null, "content_chars": null, "open_access": true, "license": null, "file_size": 3769861, "source": "crossref", "oa_status": "publisher", "topic": null}
{"id": 102, "source_url": "https://www.icevirtuallibrary.com/doi/pdf/10.1680/jmacr.19.00276", "landing_url": "https://www.icevirtuallibrary.com/doi/pdf/10.1680/jmacr.19.00276", "pdf_url": null, "doi": "10.1680/jmacr.19.00276", "title": "Chloride diffusion and time to corrosion initiation of reinforced concrete structures", "abstract": "The diffusion mechanism for chloride ions in concrete with varying water/cement ratio (w/c) is studied by chloride ion spray testing. A new model of chloride diffusion coefficient, which varies with the ingress depth of chloride ion and w/c, is developed. A spatial time-dependent reliability model of time to corrosion initiation (TCI) for reinforced concrete (RC) structures is developed, considering spatial variability of geometric, material and environmental parameters. The test results show that the chloride diffusion coefficient increases as w/c increases, and chloride diffusion velocity decreases as penetration depth increases. It is found that the probability of corrosion initiation considering spatial variability is 13.1–18.5% greater than that without consideration of spatial variability. This indicates that neglecting spatial variations in evaluating probability of corrosion initiation time overestimates the structural reliability. It is also found that the probability of corrosion initiation for future climate change is 9–11% higher than that obtained from constant temperature. The mean value of TCI based on a time-dependent chloride diffusion coefficient is 16.7% less than that obtained for a constant chloride diffusion coefficient. This suggests that it is more appropriate if penetration depth and w/c is considered when determining the time-dependent chloride diffusion coefficient.", "authors": "[\"Jianxin Peng\", \"Huang Tang\", \"Linfa Xiao\", \"Xiaokang Cheng\", \"Jianren Zhang\"]", "venue": "Magazine of Concrete Research", "year": 2021, "date": null, "relevance_score": 1.0, "status": "not_fetched", "local_path": null, "pdf_path": null, "content_path": null, "content_chars": null, "open_access": true, "license": null, "file_size": null, "source": "crossref", "oa_status": "open", "topic": null}
{"id": 107, "source_url": "https://www.bzhb.ru/jour/article/view/160/149", "landing_url": "https://www.bzhb.ru/jour/article/view/160/149", "pdf_url": "https://www.bzhb.ru/jour/article/view/160/149", "doi": "10.37538/0005-9889-2024-6(625)-27-39", "title": "Durability characteristics of concrete and reinforced concrete with recycling (concrete) rubble", "abstract": "Introduction. One of the most important reserves for saving material and energy resources in the construction industry is the re-involvement of recycled (concrete) crushed stone in the production sector, in particular for the production of heavy concrete of classes B7,5–B35 for general construction purposes. Solving this problem will practically ensure the implementation of the most important principle of waste-free technological processes (in the production of precast and monolithic concrete and reinforced concrete structures) and create conditions for fulfilling important social, economic and environmental tasks. Aim. Conducting experimental studies to determine the standardized durability characteristics of concrete and reinforced concrete based on recycled (concrete) crushed stone and natural sand, as well as comparing them with similar concretes based on natural crushed stone and sand. Materials and methods. For the research, recycled (concrete) and granite (natural) crushed stone according to State Standard 8267-93 were used as coarse aggregates. Natural sand according to State Standard 8736-2014 was used as a fine aggregate. Portland cement according to State Standard 31108-2020 was used as a binder. Superplasticizer C-3 according to State Standard 24211-2008 was used as an additive. The mixing water was used according to State Standard 23732-2011. Results. Concretes based on recycled crushed stone and natural sand have slightly lower strength, density and identical indicators of water resistance and frost resistance compared to similar concrete based on natural crushed stone and natural sand. Conclusions. Based on the results of the work carried out, it was revealed that concrete based on recycled crushed stone and natural sand ensures the initial passive state of steel reinforcement and retains the passive state of steel reinforcement for a long time (more than 100 years) with a protective layer thickness of 10 mm. Concretes based on recycled crushed stone and natural sand can be used as traditional structural concretes for general construction purposes.", "authors": "[\"Zamir U. Beppaev\", \"Lydia H. Astvatsaturova\", \"Sergei A. Kolodyazhny\", \"Sergey A. Vernigora\", \"Vladislav V. Lopatinsky\"]", "venue": "Concrete and Reinforced Concrete", "year": 2024, "date": null, "relevance_score": 1.0, "status": "not_fetched", "local_path": null, "pdf_path": null, "content_path": null, "content_chars": null, "open_access": true, "license": null, "file_size": null, "source": "crossref", "oa_status": "fulltext_pdf", "topic": null}
{"id": 120, "source_url": "https://content.ampp.org/corrosion/article-pdf/69/8/821/643350/0946.pdf", "landing_url": "https://content.ampp.org/corrosion/article-pdf/69/8/821/643350/0946.pdf", "pdf_url": "https://content.ampp.org/corrosion/article-pdf/69/8/821/643350/0946.pdf", "doi": "10.5006/0946", "title": "Time-to-Corrosion Initiation of Chloride-Exposed Reinforced Concrete Considering Time Dependence of the Diffusion Coefficient", "abstract": "Previous research reported an equation whereby the fraction of electrochemically independent, identically exposed reinforced concrete elements for which corrosion initiation has resulted after a given time can be calculated. The approach considers that all relevant variables (surface Cl− concentration, effective Cl− diffusion coefficient [D], concrete cover, and critical Cl− concentration threshold to initiate corrosion) conform to a distribution rather than being discrete, as is now known to be the case. Upon inputting distribution parameters for the above variables into the equation, the fraction of elements that have initiated corrosion after a designated time is determined. Upon repeating the calculation for different times, a cumulative distribution function plot for occurrence of corrosion initiation results. Previously, the mean and standard deviation of the above variables were assumed to be constant with time. It is generally recognized, however, that D decreases with time according to a power law expression in response to progressive cement hydration. In the present study, the extent of corrosion initiation was investigated considering this time dependence for D. Implications of the results with regard to the evolution of corrosion initiation are discussed.", "authors": "[\"William H. Hartt\"]", "venue": "Corrosion", "year": 2013, "date": null, "relevance_score": 1.0, "status": "not_fetched", "local_path": null, "pdf_path": null, "content_path": null, "content_chars": null, "open_access": true, "license": null, "file_size": null, "source": "crossref", "oa_status": "fulltext_pdf", "topic": null}
{"id": 125, "source_url": "https://content.ampp.org/nace/proceedings-pdf/doi/10.5006/C2009-09213/907460/c2009-09213.pdf", "landing_url": "https://content.ampp.org/nace/proceedings-pdf/doi/10.5006/C2009-09213/907460/c2009-09213.pdf", "pdf_url": "https://content.ampp.org/nace/proceedings-pdf/doi/10.5006/C2009-09213/907460/c2009-09213.pdf", "doi": "10.5006/c2009-09213", "title": "Service Life Forecasting for Reinforced Concrete Incorporating Potential-Dependent Chloride Threshold", "abstract": "Abstract The chloride corrosion threshold of steel in concrete depends not only on concrete and steel properties but also on the potential of the steel while it is still in the passive condition. A deterministic model to predict corrosion in reinforced concrete structures is presented, incorporating potential dependence and corrosion macrocell effects, resulting in coupling of the corrosion initiation and propagation stages. The model is applied to a generic partially submerged reinforced concrete marine pile. An analysis is made of sensitivity of model output to input parameters including the rate of dependence of threshold on potential, concrete resistivity, oxygen diffusivity and size of the steel zone activated upon reaching the chloride threshold. The results are contrasted with those of a comparable system where the threshold is not potential dependent.", "authors": "[\"A. A. Sag\\u00fc\\u00e9s\", \"S.C. Kranc\", \"K. Lau\"]", "venue": "CORROSION 2009", "year": 2009, "date": null, "relevance_score": 1.0, "status": "not_fetched", "local_path": null, "pdf_path": null, "content_path": null, "content_chars": null, "open_access": true, "license": null, "file_size": null, "source": "crossref", "oa_status": "fulltext_pdf", "topic": null}
